Repository: ceceliawood/MiscGradSchool

# MiscGradSchool
Repository to store data and scripts I've written in grad school

File: Beta Regression/Data Mining_end.csv
Buffer1,CounterIon1,CounterIon2,Fe2_source1,pH,Si_mM,Al_molpercent,Fh_gL,Fe2_mM,Fe2Fh_mMgL,OC_type,CFe_molmol,IDMethod,Fh_pct,Gt_pct,Lp_pct,Mt_pct,Time_hr
PIPES,chloride,,FeCl2,7.2,0,0,0.3,0.2,0.67,,0,XAS,6,8,86,0,132
PIPES,chloride,,FeCl2,7.2,0,0,0.3,2,6.7,,0,XAS,21,13,27,39,132
PIPES,sulfate,,FeSO4,7.2,0,0,0.3,0.2,0.67,,0,XAS,7,46,47,0,132
PIPES,sulfate,,FeSO4,7.2,0,0,0.3,2,6.7,,0,XAS,18,55,0,27,132
bicarbonate,sulfate,carbonate,FeSO4,7.2,0,0,0.3,0.2,0.67,,0,XAS,44,56,0,0,132
bicarbonate,sulfate,carbonate,FeSO4,7.2,0,0,0.3,2,6.7,,0,XAS,30,70,0,0.0,132
PIPES,chloride,,FeCl2,8,0,0,0.3,0.2,0.67,,0,XAS,11,8,57,24,120
PIPES,chloride,,FeCl2,5,0,0,0.3,2,6.7,,0,XAS,66,12,21,0,120
PIPES,chloride,,FeCl2,6,0,0,0.3,2,6.7,,0,XAS,31,0,69,0,120
PIPES,chloride,,FeCl2,7,0,0,0.3,2,6.7,,0,XAS,33,0,36,31,120
PIPES,chloride,,FeCl2,8,0,0,0.3,2,6.7,,0,XAS,8,0,0,92,120
PIPES,chloride,,FeCl2,7,0,0,0.3,0.04,0.13,,0,XAS,55,19,26,0,120
PIPES,chloride,,FeCl2,7,0,0,0.3,0.1,0.33,,0,XAS,39,8,53,0,120
PIPES,chloride,,FeCl2,7,0,0,0.3,0.18,0.6,,0,XAS,36,25,39,0,120
PIPES,chloride,,FeCl2,7,0,0,0.3,0.26,0.87,,0,XAS,28,32,40,0,120
PIPES,chloride,,FeCl2,7,0,0,0.3,0.39,1.3,,0,XAS,20,38,31,11,120
PIPES,chloride,,FeCl2,7,0,0,0.3,0.75,2.5,,0,XAS,14,32,8,46,120
PIPES,chloride,,FeCl2,7,0,0,0.3,1.71,5.7,,0,XAS,9,25,0,66,120
PIPES,chloride,,FeCl2,7,0,0,0.3,3.8,12.67,,0,XAS,11,26,0,62,120
MES,sulfate,,FeSO4,6.17,0,0,0.5,1,2,,0,EXAFS,15,55,30,0,70
MES,sulfate,,FeSO4,6.42,0,0,0.5,1,2,,0,EXAFS,5,76,19,0,70
MES,sulfate,,FeSO4,6.5,0,0,0.5,1,2,,0,EXAFS,15,85,0,0,70
MES,sulfate,,FeSO4,6.92,0,0,0.5,1,2,,0,EXAFS,7,87,6,0,25
MES,sulfate,,FeSO4,7.13,0,0,0.5,1,2,,0,EXAFS,4,92,4,0,20
MES,sulfate,,FeSO4,7.3,0,0,0.5,1,2,,0,EXAFS,10,89,1,0,20
MES,sulfate,,FeSO4,6.36,0,0,0.5,2,4,,0,EXAFS,17,83,0,0,24
MES,sulfate,,FeSO4,6.5,0,0,0.5,3,6,,0,EXAFS,1,99,0,0,25
MES,sulfate,,FeSO4,6.4,0,0,1,1,1,,0,EXAFS,16,82,2,0,48
PIPES,sulfate,,FeSO4,7.0,0,0,0.4,0.2,0.5,,0,FTIR,0,100,0,0,120
PIPES,sulfate,,FeSO4,7.0,0,0,0.4,1,2.5,,0,FTIR,0,100,0,0,120
PIPES,sulfate,,FeSO4,7.0,0,0,0.4,5,12.5,,0,FTIR,0,100,0,0,120
PIPES,sulfate,chloride,FeSO4,7.0,0,0,0.101,0.2,1.9802,,0,EXAFS,0,100,0,0,2160
PIPES,sulfate,chloride,FeSO4,7.0,0,0,0.101,0.2,1.9802,carboxylic,0.3,EXAFS,11,0,89,0,2160
PIPES,sulfate,chloride,FeSO4,7.0,0,0,0.101,0.2,1.9802,carboxylic,0.6,EXAFS,37,0,63,0,2160
PIPES,sulfate,chloride,FeSO4,7.0,0,0,0.101,0.2,1.9802,carboxylic,1.2,EXAFS,82,0,18,0,2160
PIPES,sulfate,chloride,FeSO4,7.0,0,0,0.101,0.2,1.9802,carboxylic,1.6,EXAFS,100,0,0,0,2160
PIPES,sulfate,chloride,FeSO4,7.0,0,0,0.101,2,19.8020,,0,EXAFS,15,60,0,25,2160
PIPES,sulfate,chloride,FeSO4,7.0,0,0,0.101,2,19.8020,carboxylic,0.3,EXAFS,20,25,47,8,2160
PIPES,sulfate,chloride,FeSO4,7.0,0,0,0.101,2,19.8020,carboxylic,0.6,EXAFS,40,20,22,8,2160
PIPES,sulfate,chloride,FeSO4,7.0,0,0,0.101,2,19.8020,carboxylic,1.2,EXAFS,80,12,0,8,2160
PIPES,sulfate,chloride,FeSO4,7.0,0,0,0.101,2,19.8020,carboxylic,1.6,EXAFS,100,0,0,0,2160
TEED,sulfate,chloride,Fe(NH4)2SO4,6.5,0,0,0.4745,1,2.1075,,0,EXAFS,0,98,2,0,168
TEED,sulfate,chloride,Fe(NH4)2SO4,7.0,0,0,0.4745,1,2.1075,,0,EXAFS,8,92,0,0,24
PIPES,chloride,,FeCl2,7.2,0,0,0.24,0.2,0.8333,,0,EXAFS,0,0,100,0,144
PIPES,chloride,,FeCl2,7.2,0,6,0.24,0.2,0.8333,,0,EXAFS,0,20,80,0,144
PIPES,chloride,,FeCl2,7.2,0,13,0.24,0.2,0.8333,,0,EXAFS,40,18,42,0,144
PIPES,chloride,,FeCl2,7.2,0,24,0.24,0.2,0.8333,,0,EXAFS,83,17,0,0,144
PIPES,chloride,,FeCl2,7.2,0,0,0.24,2,8.3333,,0,EXAFS,0,0,16,84,144
PIPES,chloride,,FeCl2,7.2,0,6,0.24,2,8.3333,,0,EXAFS,13,7,36,44,144
PIPES,chloride,,FeCl2,7.2,0,13,0.24,2,8.3333,,0,EXAFS,22,32,29,17,144
PIPES,chloride,,FeCl2,7.2,0,24,0.24,2,8.3333,,0,EXAFS,38,48,14,0,144
MOPS,chloride,,FeCl2,7.0,0,0,1.01,0.5,0.4950,,0,XRD,24,43,33,0,336
MOPS,chloride,,FeCl2,7.0,0,0,1.01,0.5,0.4950,carboxylic,0.05,XRD,0,98,2,0,336
MOPS,chloride,,FeCl2,7.0,0,0,1.01,0.5,0.4950,carboxylic,0.7,XRD,54,36,10,0,336
MOPS,chloride,,FeCl2,7.0,0,0,1.01,0.5,0.4950,carboxylic,1.2,XRD,94,6,0,0,336
MOPS,chloride,,FeCl2,7.0,0,0,1.01,0.5,0.4950,carboxylic,2.5,XRD,97,2,0,0,336
MOPS,chloride,,FeCl2,7.0,0,0,1.01,1,0.9901,,0,XRD,17,32,39,12,336
MOPS,chloride,,FeCl2,7.0,0,0,1.01,1,0.9901,carboxylic,0.05,XRD,10,78,3,9,336
MOPS,chloride,,FeCl2,7.0,0,0,1.01,1,0.9901,carboxylic,0.7,XRD,59,13,28,0,336
MOPS,chloride,,FeCl2,7.0,0,0,1.01,1,0.9901,carboxylic,1.2,XRD,96,4,0,0,336
MOPS,chloride,,FeCl2,7.0,0,0,1.01,1,0.9901,carboxylic,2.5,XRD,97,3,0,0,336
MOPS,chloride,,FeCl2,7.0,0,0,1.01,5,4.9505,,0,XRD,20,5,2,73,336
MOPS,chloride,,FeCl2,7.0,0,0,1.01,5,4.9505,carboxylic,0.05,XRD,19,8,10,63,336
MOPS,chloride,,FeCl2,7.0,0,0,1.01,5,4.9505,carboxylic,0.7,XRD,43,1,30,26,336
MOPS,chloride,,FeCl2,7.0,0,0,1.01,5,4.9505,carboxylic,1.2,XRD,86,10,4,0,336
MOPS,chloride,,FeCl2,7.0,0,0,1.01,5,4.9505,carboxylic,2.5,XRD,96,4,0,0,336

File: Beta Regression/Data Mining_end.csv
Buffer1,CounterIon1,Fe2_source1,pH,Fh_g,Fe2_mM,Fe2Fh_mMg,Fh_pct,Gt_pct,Lp_pct,Mt_pct,Time_hr
PIPES,chloride,FeCl2,7.2,0.3,0.2,0.67,6,8,86,0,132
PIPES,chloride,FeCl2,7.2,0.3,2,6.7,21,13,27,39,132
PIPES,sulfate,FeSO4,7.2,0.3,0.2,0.67,7,46,47,0,132
PIPES,sulfate,FeSO4,7.2,0.3,2,6.7,18,55,0,27,132
bicarbonate,sulfate,FeSO4,7.2,0.3,0.2,0.67,44,56,0,0,132
bicarbonate,sulfate,FeSO4,7.2,0.3,2,6.7,30,70,0,0.0,132
PIPES,chloride,FeCl2,8,0.3,0.2,0.67,11,8,57,24,120
PIPES,chloride,FeCl2,5,0.3,2,6.7,66,12,21,0,120
PIPES,chloride,FeCl2,6,0.3,2,6.7,31,0,69,0,120
PIPES,chloride,FeCl2,7,0.3,2,6.7,33,0,36,31,120
PIPES,chloride,FeCl2,8,0.3,2,6.7,8,0,0,92,120
PIPES,chloride,FeCl2,7,0.3,0.04,0.13,55,19,26,0,120
PIPES,chloride,FeCl2,7,0.3,0.1,0.33,39,8,53,0,120
PIPES,chloride,FeCl2,7,0.3,0.18,0.6,36,25,39,0,120
PIPES,chloride,FeCl2,7,0.3,0.26,0.87,28,32,40,0,120
PIPES,chloride,FeCl2,7,0.3,0.39,1.3,20,38,31,11,120
PIPES,chloride,FeCl2,7,0.3,0.75,2.5,14,32,8,46,120
PIPES,chloride,FeCl2,7,0.3,1.71,5.7,9,25,0,66,120
PIPES,chloride,FeCl2,7,0.3,3.8,12.67,11,26,0,62,120
MES,sulfate,FeSO4,6.17,0.5,1,2,15,55,30,0,70
MES,sulfate,FeSO4,6.42,0.5,1,2,5,76,19,0,70
MES,sulfate,FeSO4,6.5,0.5,1,2,15,85,0,0,70
MES,sulfate,FeSO4,6.92,0.5,1,2,7,87,6,0,25
MES,sulfate,FeSO4,7.13,0.5,1,2,4,92,4,0,20
MES,sulfate,FeSO4,7.3,0.5,1,2,10,89,1,0,20
MES,sulfate,FeSO4,6.36,0.5,2,4,17,83,0,0,24
MES,sulfate,FeSO4,6.5,0.5,3,6,1,99,0,0,25
MES,sulfate,FeSO4,6.4,1,1,1,16,82,2,0,48
